Repository: Tai609/MAGE

# MAGE source data

This directory contains non-sensitive, derived source data that support figures in the MAGE
manuscript. Article PDFs, publisher-controlled figures, private uploads, provider responses,
credentials and model traces are not included.

## Figure 2

- Workbook: [`figure_2/MAGE_Figure2_Source_Data.xlsx`](figure_2/MAGE_Figure2_Source_Data.xlsx)
- Machine-readable manifest: [`MANIFEST.csv`](MANIFEST.csv)

The workbook contains eight worksheets covering all five panels:

- panel a: summary statistics for six image-text alignment methods and 120 per-output records;
- panel b: the normalized 9-model Image/Text/KG/Overall heatmap matrix;

File: source_data/original_data/MAGE-Graph/output_1035/graph/full_output.json (part 1 of 4)
{
  "synthesis": {
    "nodes": [
      {
        "id": "chem_carbon_cloth",
        "type": "chemical",
        "name": "Carbon cloth",
        "aliases": [
          "carbon cloth",
          "CC"
        ],
        "properties": {},
        "related_images": [
          "193c69398e5d430fcb57bda444bfce9703634d6d714e200763245f52fbde8abd.jpg",
          "d726470dc66f37e703a12235e54537a5c6c79039968b8f2b09f6bb8ead2cc655.jpg"
        ],
        "visual_evidence": [
          {
            "type": "material",
            "name": "Carbon Cloth",
            "properties": {
              "color": "gray",
              "symbol": "⋆",
              "extracted_from_image": "193c69398e5d430fcb57bda444bfce9703634d6d714e200763245f52fbde8abd.jpg"
            },
            "source_image_file": "193c69398e5d430fcb57bda444bfce9703634d6d714e200763245f52fbde8abd.jpg"
          },
          {
            "type": "chemical",
            "name": "Carbon Cloth (CC)",
            "properties": {
              "description": "Starting substrate material",
              "extracted_from_image": "d726470dc66f37e703a12235e54537a5c6c79039968b8f2b09f6bb8ead2cc655.jpg"
            },
            "source_image_file": "d726470dc66f37e703a12235e54537a5c6c79039968b8f2b09f6bb8ead2cc655.jpg"
          }
        ]
      },
      {
        "id": "chem_p_cc",
        "type": "chemical",
        "name": "plasma-pretreated carbon cloth",
        "aliases": [
          "p-CC",
          "pCC"
        ],
        "properties": {},
        "related_images": [
          "d726470dc66f37e703a12235e54537a5c6c79039968b8f2b09f6bb8ead2cc655.jpg"
        ],
        "visual_evidence": [
          {
            "type": "chemical",
            "name": "Plasma-treated Carbon Cloth (p-CC)",
            "properties": {
              "description": "Intermediate after N₂ plasma treatment",
              "extracted_from_image": "d726470dc66f37e703a12235e54537a5c6c79039968b8f2b09f6bb8ead2cc655.jpg"
            },
            "source_image_file": "d726470dc66f37e703a12235e54537a5c6c79039968b8f2b09f6bb8ead2cc655.jpg"
          }
        ]
      },
      {
        "id": "chem_co_no3_2_6h2o",
        "type": "chemical",
        "name": "cobalt nitrate hexahydrate",
        "aliases": [
          "Co(NO3)2·6H2O"
        ],
        "formula": "Co(NO3)2·6H2O",
        "properties": {}
      },
      {
        "id": "chem_co_oh_2",
        "type": "chemical",
        "name": "Co(OH)2",
        "aliases": [
          "catalyst precursor",
          "α-Co(OH)2"
        ],
        "formula": "Co(OH)2",
        "properties": {},
        "related_images": [
          "d726470dc66f37e703a12235e54537a5c6c79039968b8f2b09f6bb8ead2cc655.jpg",
          "f5e4112435ea6bde7790f3c6141bdc15d8fd174d3ac00e29ecaaeba18b96dd0c.jpg"
        ],
        "visual_evidence": [
          {
            "type": "chemical",
            "name": "Co(OH)₂",
            "properties": {
              "description": "Cobalt hydroxide deposited on p-CC",
              "extracted_from_image": "d726470dc66f37e703a12235e54537a5c6c79039968b8f2b09f6bb8ead2cc655.jpg"
            },
            "source_image_file": "d726470dc66f37e703a12235e54537a5c6c79039968b8f2b09f6bb8ead2cc655.jpg"
          },
          {
            "type": "chemical",
            "name": "Co(OH)₂",
            "properties": {
              "description": "Cobalt(II) hydroxide",
              "extracted_from_image": "f5e4112435ea6bde7790f3c6141bdc15d8fd174d3ac00e29ecaaeba18b96dd0c.jpg"
            },
            "source_image_file": "f5e4112435ea6bde7790f3c6141bdc15d8fd174d3ac00e29ecaaeba18b96dd0c.jpg"
          }
        ]
      },
      {
        "id": "chem_p_co3o4",
        "type": "chemical",
        "name": "p-Co3O4",
        "aliases": [
          "p - Co3O4",
          "p - C o_{3}O_{4}",
          "mathfrak{p - C_0O_4}",
          "p - Co_{3}O_{4}"
        ],
        "formula": "Co3O4",
        "properties": {
          "crystallite_size": {
            "value": 4,
            "unit": "nm"
          },
          "electrochemically_active_surface_area": {
            "value": 31.7,
            "unit": "cm²"
          },
          "charge_transfer_resistance": {
            "value": 16.8,
            "unit": "ohm"
          },
          "tafel_slope": {
            "value": 74.6,
            "unit": "mV/dec"
          }
        }
      },
      {
        "id": "chem_a_co3o4",
        "type": "chemical",
        "name": "a-Co3O4",
        "aliases": [
          "a - Co3O4"
        ],
        "formula": "Co3O4",
        "properties": {
          "crystallite_size": {
            "value": 10,
            "unit": "nm"
          },
          "electrochemically_active_surface_area": {
            "value": 24.1,
            "unit": "cm²"
          },
          "charge_transfer_resistance": {
            "value": 57.2,
            "unit": "ohm"
          }
        }
      },
      {
        "id": "synth_step_1",
        "type": "synthesis",
        "name": "Plasma pretreatment of carbon cloth",
        "procedure": "The carbon cloth was cut into 1 × 2 cm pieces and ultrasonically cleaned with ethanol and deionized water for 20 min before use, then dried. The prepared carbon cloth was placed inside a plasma vacuum chamber, where the vacuum was drawn down to 3 Pa. Nitrogen (N2) and argon (Ar) gases were then introduced at flow rates of 40 and 80 sccm, respectively. The microwave plasma was set to 300 W and the treatment was carried out for 15 min, resulting in plasma-pretreated carbon cloth, named pCC.",
        "unit_operations": [
          {
            "id": "unit_op_1.1",
            "name": "Ultrasonic cleaning",
            "method": "Ultrasonic cleaning",
            "conditions": {
              "time": {
                "value": 20,
                "unit": "min"
              }
            },
            "procedure_snippet": "ultrasonically cleaned with ethanol and deionized water for 20 min before use, then dried"
          },
          {
            "id": "unit_op_1.2",
            "name": "Plasma treatment",
            "method": "Microwave plasma",
            "conditions": {
              "vacuum": {
                "value": 3,
                "unit": "Pa"
              },
              "N2_flow": {
                "value": 40,
                "unit": "sccm"
              },
              "Ar_flow": {
                "value": 80,
                "unit": "sccm"
              },
              "power": {
                "value": 300,
                "unit": "W"
              },
              "time": {
                "value": 15,
                "unit": "min"
              }
            },
            "procedure_snippet": "Nitrogen (N2) and argon (Ar) gases were then introduced at flow rates of 40 and 80 sccm, respectively. The microwave plasma was set to 300 W and the treatment was carried out for 15 min"
          }
        ],
        "method": "N2/Ar plasma pretreatment",
        "conditions": {
          "vacuum": {
            "value": 3,
            "unit": "Pa"
          },
          "N2_flow": {
            "value": 40,
            "unit": "sccm"
          },
          "Ar_flow": {
            "value": 80,
            "unit": "sccm"
          },
          "power": {
            "value": 300,
            "unit": "W"
          },
          "time": {
            "value": 15,
            "unit": "min"
          }
        },
        "source_text": "4.2. Pretreatment of Carbon Cloth... named pCC."
      },
      {
        "id": "synth_step_2",
        "type": "synthesis",
        "name": "Electrodeposition of Co(OH)2",
        "procedure": "To prepare the electrolyte for electrodeposition, 1.455 g of Co(NO3)2·6H2O was measured and dissolved in 100 mL of deionized water, followed by ultrasonic dispersion for 20 min and magnetic stirring for 1 h. Electrochemical deposition was conducted using a three-electrode system... The electrodeposition was performed in constant voltage mode, setting the voltage to -1.1 V vs Ag/AgCl, for a deposition duration of 15 min. After deposition, the working electrode surface was rinsed with deionized water and air-dried at 60°C overnight to obtain the catalyst precursor on a self-supporting electrode.",
        "unit_operations": [
          {
            "id": "unit_op_2.1",
            "name": "Electrolyte preparation",
            "method": "Dissolution/stirring",
            "conditions": {
              "Co(NO3)2·6H2O": {
                "value": 1.455,
                "unit": "g"
              },
              "volume": {
                "value": 100,
                "unit": "mL"
              },
              "ultrasonic_time": {
                "value": 20,
                "unit": "min"
              },
              "stirring_time": {
                "value": 1,
                "unit": "h"
              }
            },
            "procedure_snippet": "1.455 g of Co(NO3)2·6H2O was measured and dissolved in 100 mL of deionized water, followed by ultrasonic dispersion for 20 min and magnetic stirring for 1 h"
          },
          {
            "id": "unit_op_2.2",
            "name": "Electrodeposition",
            "method": "Constant voltage electrodeposition",
            "conditions": {
              "voltage": {
                "value": -1.1,
                "unit": "V vs Ag/AgCl"
              },
              "time": {
                "value": 15,
                "unit": "min"
              }
            },
            "procedure_snippet": "electrodeposition was performed in constant voltage mode, setting the voltage to -1.1 V vs Ag/AgCl, for a deposition duration of 15 min"
          },
          {
            "id": "unit_op_2.3",
            "name": "Post-deposition treatment",
            "method": "Rinsing and drying",
            "conditions": {
              "drying_temperature": {
                "value": 60,
                "unit": "°C"
              }
            },
            "procedure_snippet": "the working electrode surface was rinsed with deionized water and air-dried at 60°C overnight"
          }
        ],
        "method": "Electrochemical deposition",
        "conditions": {
          "precursor_concentration": {
            "value": 0.0475,
            "unit": "M"
          },
          "voltage": {
            "value": -1.1,
            "unit": "V vs Ag/AgCl"
          },
          "deposition_time": {
            "value": 15,
            "unit": "min"
          },
          "drying_temperature": {
            "value": 60,
            "unit": "°C"
          }
        },
        "source_text": "4.3. Electrodeposition of Catalyst Precursors... to obtain the catalyst precursor"
      },
      {
        "id": "synth_step_3",
        "type": "synthesis",
        "name": "Plasma treatment to p-Co3O4",
        "procedure": "In a typical synthesis, the catalyst precursor was placed inside a plasma vacuum chamber, and the vacuum was drawn to 3 Pa. Air and Ar gases were then introduced at flow rates of 40 and 80 sccm, respectively. The microwave plasma was set to 300 W and the treatment was carried out for 5 min, resulting in the formation of p-Co3O4.",
        "unit_operations": [
          {
            "id": "unit_op_3.1",
            "name": "Plasma treatment",
            "method": "Microwave air plasma",
            "conditions": {
              "vacuum": {
                "value": 3,
                "unit": "Pa"
              },
              "Air_flow": {
                "value": 40,
                "unit": "sccm"
              },
              "Ar_flow": {
                "value": 80,
                "unit": "sccm"
              },
              "power": {
                "value": 300,
                "unit": "W"
              },
              "time": {
                "value": 5,
                "unit": "min"
              }
            },
            "procedure_snippet": "microwave plasma was set to 300 W and the treatment was carried out for 5 min"
          }
        ],
        "method": "Air plasma treatment",
        "conditions": {
          "vacuum": {
            "value": 3,
            "unit": "Pa"
          },
          "power": {
            "value": 300,
            "unit": "W"
          },
          "time": {
            "value": 5,
            "unit": "min"
          }
        },
        "source_text": "4.4. Preparation of p - Co_{3}O_{4} and a- Co3O4. In a typical synthesis, the catalyst precursor was placed inside a plasma vacuum chamber... for 5 min, resulting in the formation of p-Co3O4."
      },
      {
        "id": "synth_step_4",
        "type": "synthesis",
        "name": "Thermal annealing to a-Co3O4",
        "procedure": "The catalyst precursor was heated to 300°C in air and maintained at this temperature for 3 h, resulting in the formation of a-Co3O4.",
        "unit_operations": [
          {
            "id": "unit_op_4.1",
            "name": "Annealing",
            "method": "Thermal annealing",
            "conditions": {
              "temperature": {
                "value": 300,
                "unit": "°C"
              },
              "time": {
                "value": 3,
                "unit": "h"
              },
              "atmosphere": {
                "value": "air",
                "unit": ""
              }
            },
            "procedure_snippet": "heated to 300°C in air and maintained at this temperature for 3 h"
          }
        ],
        "method": "Thermal annealing",
        "conditions": {
          "temperature": {
            "value": 300,
            "unit": "°C"
          },
          "time": {
            "value": 3,
            "unit": "h"
          },
          "atmosphere": {
            "value": "air",
            "unit": ""
          }
        },
        "source_text": "4.4. Preparation of p - Co_{3}O_{4} and a- Co3O4. The catalyst precursor was heated to 300°C in air and maintained at this temperature for 3 h"
      },
      {
        "id": "chem_ethanol",
        "type": "chemical",
        "name": "ethanol",
        "aliases": [],
        "properties": {}
      },
      {
        "id": "chem_deionized_water",
        "type": "chemical",
        "name": "deionized water",
        "aliases": [
          "DI water"
        ],
        "formula": "H2O",
        "properties": {}
      },
      {
        "id": "chem_n2",
        "type": "chemical",
        "name": "nitrogen",
        "aliases": [
          "N2"
        ],
        "formula": "N2",
        "properties": {}
      },
      {
        "id": "chem_ar",
        "type": "chemical",
        "name": "argon",
        "aliases": [
          "Ar"
        ],
        "formula": "Ar",
        "properties": {}
      },
      {
        "id": "chem_air",
        "type": "chemical",
        "name": "air",
        "aliases": [],
        "properties": {}
      },
      {
        "id": "chem_a_Co3O4",
        "type": "chemical",
        "name": "a-Co3O4",
        "aliases": [
          "a - Co3O4",
          "a - C o_{3}O_{4}"
        ],
        "formula": "Co3O4",
        "properties": {
          "crystallite_size": {
            "value": 100,
            "unit": "Å"
          },
          "electrochemically_active_surface_area": {
            "value": 24.1,
            "unit": "cm²"
          }
        },
        "related_images": [
          "193c69398e5d430fcb57bda444bfce9703634d6d714e200763245f52fbde8abd.jpg",
          "9d1fcf5f499e06ebcfbc6f5c664dd369b3b0b2e760c7cd2c466af4f7722f9911.jpg",
          "bc201746814aff5dd84923ad2e02cffbeda21b4891c3e15a4cb85cfe7e8f2300.jpg",
          "d53475e31d15c40c5a394fc252eca55832e06527d28dc73cbc28e8a5b6bf69a6.jpg",
          "d726470dc66f37e703a12235e54537a5c6c79039968b8f2b09f6bb8ead2cc655.jpg",
          "f5e4112435ea6bde7790f3c6141bdc15d8fd174d3ac00e29ecaaeba18b96dd0c.jpg"
        ],
        "visual_evidence": [
          {
            "type": "chemical",
            "name": "α-Co₃O₄",
            "properties": {
              "phase": "alpha",
              "color": "red",
              "extracted_from_image": "193c69398e5d430fcb57bda444bfce9703634d6d714e200763245f52fbde8abd.jpg"
            },
            "source_image_file": "193c69398e5d430fcb57bda444bfce9703634d6d714e200763245f52fbde8abd.jpg"
          },
          {
            "type": "chemical",
            "name": "a-Co3O4",
            "properties": {
              "description": "a-Co3O4 material",
              "extracted_from_image": "9d1fcf5f499e06ebcfbc6f5c664dd369b3b0b2e760c7cd2c466af4f7722f9911.jpg"
            },
            "source_image_file": "9d1fcf5f499e06ebcfbc6f5c664dd369b3b0b2e760c7cd2c466af4f7722f9911.jpg"
          },
          {
            "type": "chemical",
            "name": "α-Co3O4",
            "properties": {
              "formula": "Co3O4",
              "phase": "alpha",
              "extracted_from_image": "bc201746814aff5dd84923ad2e02cffbeda21b4891c3e15a4cb85cfe7e8f2300.jpg"
            },
            "source_image_file": "bc201746814aff5dd84923ad2e02cffbeda21b4891c3e15a4cb85cfe7e8f2300.jpg"
          },
          {
            "type": "chemical",
            "name": "α-Co₃O₄",
            "properties": {
              "description": "Alpha phase of cobalt(II,III) oxide",
              "extracted_from_image": "d53475e31d15c40c5a394fc252eca55832e06527d28dc73cbc28e8a5b6bf69a6.jpg"
            },
            "source_image_file": "d53475e31d15c40c5a394fc252eca55832e06527d28dc73cbc28e8a5b6bf69a6.jpg"
          },
          {
            "type": "chemical",
            "name": "α-Co₃O₄",
            "properties": {
              "description": "Alpha phase cobalt oxide",
              "extracted_from_image": "d726470dc66f37e703a12235e54537a5c6c79039968b8f2b09f6bb8ead2cc655.jpg"
            },
            "source_image_file": "d726470dc66f37e703a12235e54537a5c6c79039968b8f2b09f6bb8ead2cc655.jpg"
          },
          {
            "type": "chemical",
            "name": "α-Co₃O₄",
            "properties": {
              "description": "Alpha cobalt(II,III) oxide",
              "extracted_from_image": "f5e4112435ea6bde7790f3c6141bdc15d8fd174d3ac00e29ecaaeba18b96dd0c.jpg"
            },
            "source_image_file": "f5e4112435ea6bde7790f3c6141bdc15d8fd174d3ac00e29ecaaeba18b96dd0c.jpg"
          }
        ]
      },
      {
        "id": "chem_p_Co3O4",
        "type": "chemical",
        "name": "p-Co3O4",
        "aliases": [
          "p - Co3O4",
          "p - C o_{3}O_{4}",
          "mathfrak{p - C o_{3}O_{4}}",
          "plasmatreated Co3O4"
        ],
        "formula": "Co3O4",
        "properties": {
          "crystallite_size": {
            "value": 40,
            "unit": "Å"
          },
          "electrochemically_active_surface_area": {
            "value": 31.7,
            "unit": "cm²"
          }
        },
        "related_images": [
          "193c69398e5d430fcb57bda444bfce9703634d6d714e200763245f52fbde8abd.jpg",
          "9d1fcf5f499e06ebcfbc6f5c664dd369b3b0b2e760c7cd2c466af4f7722f9911.jpg",
          "bc201746814aff5dd84923ad2e02cffbeda21b4891c3e15a4cb85cfe7e8f2300.jpg",
          "d53475e31d15c40c5a394fc252eca55832e06527d28dc73cbc28e8a5b6bf69a6.jpg",
          "d726470dc66f37e703a12235e54537a5c6c79039968b8f2b09f6bb8ead2cc655.jpg",
          "f5e4112435ea6bde7790f3c6141bdc15d8fd174d3ac00e29ecaaeba18b96dd0c.jpg"
        ],
        "visual_evidence": [
          {
            "type": "chemical",
            "name": "p-Co₃O₄",
            "properties": {
              "phase": "p",
              "color": "blue",
              "extracted_from_image": "193c69398e5d430fcb57bda444bfce9703634d6d714e200763245f52fbde8abd.jpg"
            },
            "source_image_file": "193c69398e5d430fcb57bda444bfce9703634d6d714e200763245f52fbde8abd.jpg"
          },
          {
            "type": "chemical",
            "name": "p-Co3O4",
            "properties": {
              "description": "p-Co3O4 material",
              "extracted_from_image": "9d1fcf5f499e06ebcfbc6f5c664dd369b3b0b2e760c7cd2c466af4f7722f9911.jpg"
            },
            "source_image_file": "9d1fcf5f499e06ebcfbc6f5c664dd369b3b0b2e760c7cd2c466af4f7722f9911.jpg"
          },
          {
            "type": "chemical",
            "name": "p-Co3O4",
            "properties": {
              "formula": "Co3O4",
              "phase": "p",
              "extracted_from_image": "bc201746814aff5dd84923ad2e02cffbeda21b4891c3e15a4cb85cfe7e8f2300.jpg"
            },
            "source_image_file": "bc201746814aff5dd84923ad2e02cffbeda21b4891c3e15a4cb85cfe7e8f2300.jpg"
          },
          {
            "type": "chemical",
            "name": "p-Co₃O₄",
            "properties": {
              "description": "P phase of cobalt(II,III) oxide",
              "extracted_from_image": "d53475e31d15c40c5a394fc252eca55832e06527d28dc73cbc28e8a5b6bf69a6.jpg"
            },
            "source_image_file": "d53475e31d15c40c5a394fc252eca55832e06527d28dc73cbc28e8a5b6bf69a6.jpg"
          },
          {
            "type": "chemical",
            "name": "p-Co₃O₄",
            "properties": {
              "description": "Porous cobalt oxide (phase p)",
              "extracted_from_image": "d726470dc66f37e703a12235e54537a5c6c79039968b8f2b09f6bb8ead2cc655.jpg"
            },
            "source_image_file": "d726470dc66f37e703a12235e54537a5c6c79039968b8f2b09f6bb8ead2cc655.jpg"
          },
          {
            "type": "chemical",
            "name": "ρ-Co₃O₄",
            "properties": {
              "description": "Rho cobalt(II,III) oxide",
              "extracted_from_image": "f5e4112435ea6bde7790f3c6141bdc15d8fd174d3ac00e29ecaaeba18b96dd0c.jpg"
            },
            "source_image_file": "f5e4112435ea6bde7790f3c6141bdc15d8fd174d3ac00e29ecaaeba18b96dd0c.jpg"
          }
        ]
      },
      {
        "id": "chem_Co(OH)2",
        "type": "chemical",
        "name": "Co(OH)₂",
        "aliases": [
          "Co(OH)₂"
        ],
        "formula": "Co(OH)₂",
        "properties": {
          "electrochemically_active_surface_area": {
            "value": null,
            "unit": "cm²"
          }
        }
      }
    ],
    "edges": [
      {
        "id": "edge_input_chem_carbon_cloth_synth_step_1",
        "type": "synthesis_input",
        "source_id": "chem_carbon_cloth",
        "target_id": "synth_step_1",
        "properties": {
          "role": "substrate"
        }
      },
      {
        "id": "edge_output_synth_step_1_chem_p_cc",
        "type": "synthesis_output",
        "source_id": "synth_step_1",
        "target_id": "chem_p_cc",
        "properties": {
          "form": "plasma-pretreated substrate"
        }
      },
      {
        "id": "edge_input_chem_co_no3_2_6h2o_synth_step_2",
        "type": "synthesis_input",
        "source_id": "chem_co_no3_2_6h2o",
        "target_id": "synth_step_2",
        "properties": {
          "role": "precursor",
          "amount": {
            "value": 1.455,
            "unit": "g"
          }
        }
      },
      {
        "id": "edge_input_chem_p_cc_synth_step_2",
        "type": "synthesis_input",
        "source_id": "chem_p_cc",
        "target_id": "synth_step_2",
        "properties": {
          "role": "working_electrode"
        }
      },
      {
        "id": "edge_output_synth_step_2_chem_co_oh_2",
        "type": "synthesis_output",
        "source_id": "synth_step_2",
        "target_id": "chem_co_oh_2",
        "properties": {
          "form": "electrodeposited film"
        }
      },
      {
        "id": "edge_input_chem_co_oh_2_synth_step_3",
        "type": "synthesis_input",
        "source_id": "chem_co_oh_2",
        "target_id": "synth_step_3",
        "properties": {
          "role": "precursor"
        }
      },
      {
        "id": "edge_output_synth_step_3_chem_p_co3o4",
        "type": "synthesis_output",
        "source_id": "synth_step_3",
        "target_id": "chem_p_co3o4",
        "properties": {
          "form": "defect-rich polycrystalline"
        }
      },
      {
        "id": "edge_input_chem_co_oh_2_synth_step_4",
        "type": "synthesis_input",
        "source_id": "chem_co_oh_2",
        "target_id": "synth_step_4",
        "properties": {
          "role": "precursor"
        }
      },
      {
        "id": "edge_output_synth_step_4_chem_a_co3o4",
        "type": "synthesis_output",
        "source_id": "synth_step_4",
        "target_id": "chem_a_co3o4",
        "properties": {
          "form": "annealed film"
        }
      },
      {
        "id": "edge_input_chem_ethanol_synth_step_1",
        "type": "synthesis_input",
        "source_id": "chem_ethanol",
        "target_id": "synth_step_1",
        "properties": {
          "role": "solvent"
        }
      },
      {
        "id": "edge_input_chem_deionized_water_synth_step_1",
        "type": "synthesis_input",
        "source_id": "chem_deionized_water",
        "target_id": "synth_step_1",
        "properties": {
          "role": "solvent"
        }
      },
      {
        "id": "edge_input_chem_n2_synth_step_1",
        "type": "synthesis_input",
        "source_id": "chem_n2",
        "target_id": "synth_step_1",
        "properties": {
          "role": "plasma_gas",
          "flow_rate": {
            "value": 40,
            "unit": "sccm"
          }
        }
      },
      {
        "id": "edge_input_chem_ar_synth_step_1",
        "type": "synthesis_input",
        "source_id": "chem_ar",
        "target_id": "synth_step_1",
        "properties": {
          "role": "plasma_gas",
          "flow_rate": {
            "value": 80,
            "unit": "sccm"
          }
        }
      },
      {
        "id": "edge_input_chem_deionized_water_synth_step_2",
        "type": "synthesis_input",
        "source_id": "chem_deionized_water",
        "target_id": "synth_step_2",
        "properties": {
          "role": "solvent",
          "volume": {
            "value": 100,
            "unit": "mL"
          }
        }
      },
      {
        "id": "edge_input_chem_n2_synth_step_3",
        "type": "synthesis_input",
        "source_id": "chem_n2",
        "target_id": "synth_step_3",
        "properties": {
          "role": "plasma_gas",
          "flow_rate": {
            "value": 40,
            "unit": "sccm"
          }
        }
      },
      {
        "id": "edge_input_chem_ar_synth_step_3",
        "type": "synthesis_input",
        "source_id": "chem_ar",
        "target_id": "synth_step_3",
        "properties": {
          "role": "plasma_gas",
          "flow_rate": {
            "value": 80,
            "unit": "sccm"
          }
        }
      },
      {
        "id": "edge_input_chem_air_synth_step_3",
        "type": "synthesis_input",
        "source_id": "chem_air",
        "target_id": "synth_step_3",
        "properties": {
          "role": "plasma_gas",
          "flow_rate": {
            "value": 40,
            "unit": "sccm"
          }
        }
      }
    ],
    "catalyst_tested_ids": [
      "chem_a_Co3O4",
      "chem_p_Co3O4",
      "chem_Co(OH)2"
    ]
  },
  "testing": {
    "nodes": [
      {
        "id": "chem_a_Co3O4",
        "type": "chemical",
        "name": "a-Co₃O₄",
        "aliases": [
          "a-Co₃O₄"
        ],
        "formula": "Co₃O₄",
        "properties": {
          "crystallite_size": {
            "value": 100,
            "unit": "Å"
          }
        }
      },
      {
        "id": "chem_p_Co3O4",
        "type": "chemical",
        "name": "p-Co₃O₄",
        "aliases": [
          "p-Co₃O₄",
          "𝔭-Co₃O₄",
          "p-C₀O₄"
        ],
        "formula": "Co₃O₄",
        "properties": {
          "crystallite_size": {
            "value": 40,
            "unit": "Å"
          },
          "electrochemically_active_surface_area": {
            "value": 31.7,
            "unit": "cm²"
          }
        }
      },
      {
        "id": "chem_Co(OH)2",
        "type": "chemical",
        "name": "Co(OH)₂",
        "aliases": [
          "Co(OH)₂"
        ],
        "formula": "Co(OH)₂",
        "properties": {
          "electrochemically_active_surface_area": {
            "value": null,
            "unit": "cm²"
          }
        }
      },
      {
        "id": "test_1",
        "type": "testing",
        "catalyst_id": "chem_p_Co3O4",
        "description": "In situ Raman spectroscopy for OER pathway verification in 0.1 M HClO₄",
        "conditions_json": {
          "reaction_type": {
            "value": "OER",
            "unit": "electrochemical"
          },
          "electrolyte": {
            "value": "0.1 M HClO₄",
            "unit": "solution"
          },
          "cell_configuration": {
            "value": "three-electrode",
            "unit": "setup"
          },
          "reference_electrode": {
            "value": "Ag/AgCl (saturated)",
            "unit": "electrode"
          },
          "iR_correction": {
            "value": "not applied",
            "unit": "none"
          }
        },
        "results_json": {
          "O-O_coupling_peak": {
            "value": 1050,
            "unit": "cm⁻¹"
          },
          "peak_appearance_potential": {
            "value": 1.75,
            "unit": "V"
          }
        },
        "source_text": "Figure 5a,b presents the in situ Raman spectrum results tested in 0.1 M HClO₄ solution... for p-Co₃O₄ it appears at 1.75 V."
      },
      {
        "id": "test_2",
        "type": "testing",
        "catalyst_id": "chem_Co(OH)2",
        "description": "OER LSV performance in 0.5 M H₂SO₄",
        "conditions_json": {
          "reaction_type": {
            "value": "OER",
            "unit": "electrochemical"
          },
          "electrolyte": {
            "value": "0.5 M H₂SO₄",
            "unit": "solution"
          },
          "cell_configuration": {
            "value": "three-electrode",
            "unit": "setup"
          },
          "reference_electrode": {
            "value": "Ag/AgCl (saturated)",
            "unit": "electrode"
          },
          "counter_electrode": {
            "value": "high-purity graphite rod",
            "unit": "electrode"
          },
          "scan_rate": {
            "value": 5,
            "unit": "mV/s"
          },
          "iR_correction": {
            "value": "90%",
            "unit": "compensation"
          }
        },
        "results_json": {
          "activity": {
            "value": "almost no reaction activity",
            "unit": "qualitative"
          },
          "charge_transfer_resistance": {
            "value": 121.5,
            "unit": "ohm"
          }
        },
        "source_text": "The LSV polarization curves in 0.5 M H₂SO₄... Co(OH)₂ exhibits almost no reaction activity... EIS results... Co(OH)₂ (121.5 ohm)"
      },
      {
        "id": "test_3",
        "type": "testing",
        "catalyst_id": "chem_a_Co3O4",
        "description": "OER LSV performance in 0.5 M H₂SO₄",
        "conditions_json": {
          "reaction_type": {
            "value": "OER",
            "unit": "electrochemical"
          },
          "electrolyte": {
            "value": "0.5 M H₂SO₄",
            "unit": "solution"
          },
          "cell_configuration": {
            "value": "three-electrode",
            "unit": "setup"
          },
          "reference_electrode": {
            "value": "Ag/AgCl (saturated)",
            "unit": "electrode"
          },
          "counter_electrode": {
            "value": "high-purity graphite rod",
            "unit": "electrode"
          },
          "scan_rate": {
            "value": 5,
            "unit": "mV/s"
          },
          "iR_correction": {
            "value": "90%",
            "unit": "compensation"
          }
        },
        "results_json": {
          "charge_transfer_resistance": {
            "value": 57.2,
            "unit": "ohm"
          },
          "electrochemically_active_surface_area": {
            "value": 24.1,
            "unit": "cm²"
          }
        },
        "source_text": "EIS results... a-Co₃O₄ (57.2 ohm)... ECSA values of a-Co₃O₄ and p-Co₃O₄ are 24.1 cm² and 31.7 cm²"
      },
      {
        "id": "test_4",
        "type": "testing",
        "catalyst_id": "chem_p_Co3O4",
        "description": "OER LSV performance in 0.5 M H₂SO₄",
        "conditions_json": {
          "reaction_type": {
            "value": "OER",
            "unit": "electrochemical"
          },
          "electrolyte": {
            "value": "0.5 M H₂SO₄",
            "unit": "solution"
          },
          "cell_configuration": {
            "value": "three-electrode",
            "unit": "setup"
          },
          "reference_electrode": {
            "value": "Ag/AgCl (saturated)",
            "unit": "electrode"
          },
          "counter_electrode": {
            "value": "high-purity graphite rod",
            "unit": "electrode"
          },
          "scan_rate": {
            "value": 5,
            "unit": "mV/s"
          },
          "iR_correction": {
            "value": "90%",
            "unit": "compensation"
          }
        },
        "results_json": {
          "overpotential_at_10_mA_cm2": {
            "value": 287,
            "unit": "mV"
          },
          "overpotential_at_1000_mA_cm2": {
            "value": 420,
            "unit": "mV"
          },
          "Tafel_slope": {
            "value": 74.6,
            "unit": "mV/dec"
          },
          "charge_transfer_resistance": {
            "value": 16.8,
            "unit": "ohm"
          },
          "electrochemically_active_surface_area": {
            "value": 31.7,
            "unit": "cm²"
          }
        },
        "source_text": "p-Co₃O₄ requires only 287 and 420 mV... Tafel slope (74.6 mVdec⁻¹)... charge transfer resistance (16.8 ohm)... ECSA values... 31.7 cm²"
      },
      {
        "id": "test_6",
        "type": "testing",
        "catalyst_id": "chem_p_Co3O4",
        "description": "OER chronopotentiometry stability at 10 mA/cm² in 0.5 M H₂SO₄",
        "conditions_json": {
          "reaction_type": {
            "value": "OER",
            "unit": "electrochemical"
          },
          "electrolyte": {
            "value": "0.5 M H₂SO₄",
            "unit": "solution"
          },
          "current_density": {
            "value": 10,
            "unit": "mA/cm²"
          },
          "cell_configuration": {
            "value": "three-electrode",
            "unit": "setup"
          }
        },
        "results_json": {
          "stability_duration": {
            "value": 130,
            "unit": "h"
          },
          "degradation_rate": {
            "value": 0.75,
            "unit": "mV/h"
          }
        },
        "source_text": "chronopotentiometry curves performed at a current density of 10 mA cm⁻²... p-Co₃O₄ operates stably for 130 h with a degradation rate of 0.75 mV/h"
      },
      {
        "id": "test_9",
        "type": "testing",
        "catalyst_id": "chem_p_Co3O4",
        "description": "PEM electrolyzer overall water splitting performance",
        "conditions_json": {
          "reaction_type": {
            "value": "overall water splitting",
            "unit": "electrochemical"
          },
          "cell_configuration": {
            "value": "PEM electrolyzer",
            "unit": "two-electrode"
          },
          "anode": {
            "value": "p-Co₃O₄ on p-CC + carbon paper",
            "unit": "electrode"
          },
          "cathode": {
            "value": "Pt-coated Ti felt",
            "unit": "electrode"
          },
          "membrane": {
            "value": "Nafion 117",
            "unit": "PEM"
          },
          "electrolyte": {
            "value": "0.5 M H₂SO₄",
            "unit": "solution"
          },
          "temperature": {
            "value": 60,
            "unit": "°C"
          },
          "active_area": {
            "value": 4,
            "unit": "cm²"
          }
        },
        "results_json": {
          "cell_voltage_at_1A_cm2": {
            "value": 1.85,
            "unit": "V"
          }
        },
        "source_text": "PEM electrolyzer test was operated at 60°C, and the system composed of p-Co₃O₄ and Pt/Ti requires only 1.85 V to reach a current density of 1 Acm⁻²"
      }
    ],
    "edges": [
      {
        "id": "edge_tested_chem_p_Co3O4_test_1",
        "type": "tested_in",
        "source_id": "chem_p_Co3O4",
        "target_id": "test_1",
        "properties": {}
      },
      {
        "id": "edge_tested_chem_Co(OH)2_test_2",
        "type": "tested_in",
        "source_id": "chem_Co(OH)2",
        "target_id": "test_2",
        "properties": {}
      },
      {
        "id": "edge_tested_chem_a_Co3O4_test_3",
        "type": "tested_in",
        "source_id": "chem_a_Co3O4",
        "target_id": "test_3",
        "properties": {}
      },
      {
        "id": "edge_tested_chem_p_Co3O4_test_4",
        "type": "tested_in",
        "source_id": "chem_p_Co3O4",
        "target_id": "test_4",
        "properties": {}
      },
      {
        "id": "edge_tested_chem_a_Co3O4_test_5",
        "type": "tested_in",
        "source_id": "chem_a_Co3O4",
        "target_id": "test_5",
        "properties": {}
      },
      {
        "id": "edge_tested_chem_p_Co3O4_test_6",
        "type": "tested_in",
        "source_id": "chem_p_Co3O4",
        "target_id": "test_6",
        "properties": {}
      },
      {
        "id": "edge_tested_chem_a_Co3O4_test_7",
        "type": "tested_in",
        "source_id": "chem_a_Co3O4",
        "target_id": "test_7",
        "properties": {}
      },
      {
        "id": "edge_tested_chem_p_Co3O4_test_8",
        "type": "tested_in",
        "source_id": "chem_p_Co3O4",
        "target_id": "test_8",
        "properties": {}
      },
      {
        "id": "edge_tested_chem_p_Co3O4_test_9",
        "type": "tested_in",
        "source_id": "chem_p_Co3O4",
        "target_id": "test_9",
        "properties": {}
      }
    ]
  },
  "characterization": {
    "nodes": [
      {
        "id": "chem_p_Co3O4",
        "type": "chemical",
        "name": "p-Co3O4",
        "aliases": [
          "p - Co3O4",
          "p - C o_{3}O_{4}",
          "mathfrak{p - C o_{3}O_{4}}",
          "plasmatreated Co3O4"
        ],
        "formula": "Co3O4",
        "properties": {
          "crystallite_size": {
            "value": 40,
            "unit": "Å"
          },
          "electrochemically_active_surface_area": {
            "value": 31.7,
            "unit": "cm²"
          }
        }
      },
      {
        "id": "chem_a_Co3O4",
        "type": "chemical",
        "name": "a-Co3O4",
        "aliases": [
          "a - Co3O4",
          "a - C o_{3}O_{4}"
        ],
        "formula": "Co3O4",
        "properties": {
          "crystallite_size": {
            "value": 100,
            "unit": "Å"
          },
          "electrochemically_active_surface_area": {
            "value": 24.1,
            "unit": "cm²"
          }
        }
      },
      {
        "id": "char_1",
        "type": "characterization",
        "method_name": "SEM",
        "is_reported": true,
        "characterization_summary": "SEM images of p-Co3O4 show vertical flake-featured morphology similar to a-Co3O4 with negligible impact from plasma treatment.",
        "evidence_snippet": "The similar SEM images of p-Co3O4 to a-Co3O4 indicate that the different post-treatments have a negligible impact on the sample morphology (Figure 3c,d)."
      },
      {
        "id": "char_2",
        "type": "characterization",
        "method_name": "TEM",
        "is_reported": true,
        "characterization_summary": "TEM image of p-Co3O4 manifests numerous fine crystalline nanoparticles.",
