Repository: Tai609/MAGE

# MAGE source data

This directory contains non-sensitive, derived source data that support figures in the MAGE
manuscript. Article PDFs, publisher-controlled figures, private uploads, provider responses,
credentials and model traces are not included.

## Figure 2

- Workbook: [`figure_2/MAGE_Figure2_Source_Data.xlsx`](figure_2/MAGE_Figure2_Source_Data.xlsx)
- Machine-readable manifest: [`MANIFEST.csv`](MANIFEST.csv)

The workbook contains eight worksheets covering all five panels:

- panel a: summary statistics for six image-text alignment methods and 120 per-output records;
- panel b: the normalized 9-model Image/Text/KG/Overall heatmap matrix;

File: source_data/original_data/MAGE-Graph/output_1039/graph/full_output.json (part 1 of 4)
{
  "synthesis": {
    "nodes": [
      {
        "id": "chem_anatase_powder",
        "type": "chemical",
        "name": "anatase powder",
        "aliases": [
          "anatase"
        ],
        "formula": "TiO2",
        "properties": {}
      },
      {
        "id": "chem_NaOH",
        "type": "chemical",
        "name": "NaOH",
        "aliases": [
          "10 M NaOH solution"
        ],
        "formula": "NaOH",
        "properties": {
          "concentration": {
            "value": 10,
            "unit": "M"
          }
        }
      },
      {
        "id": "chem_HCl",
        "type": "chemical",
        "name": "HCl",
        "aliases": [
          "0.2 M HCl aqueous solution"
        ],
        "formula": "HCl",
        "properties": {
          "concentration": {
            "value": 0.2,
            "unit": "M"
          }
        }
      },
      {
        "id": "chem_TNT",
        "type": "chemical",
        "name": "titania nanotubes",
        "aliases": [
          "TNT"
        ],
        "formula": "TiO2",
        "properties": {},
        "related_images": [
          "5b70038242125a1615ec4da5e81c6051332ca34410adbd493b10f711b9c88430.jpg"
        ],
        "visual_evidence": [
          {
            "type": "material",
            "name": "Nanostructured material",
            "properties": {
              "description": "Interconnected network of nanofibers or nanowires with high surface area and porous morphology",
              "extracted_from_image": "5b70038242125a1615ec4da5e81c6051332ca34410adbd493b10f711b9c88430.jpg"
            },
            "source_image_file": "5b70038242125a1615ec4da5e81c6051332ca34410adbd493b10f711b9c88430.jpg"
          }
        ]
      },
      {
        "id": "chem_HAuCl4",
        "type": "chemical",
        "name": "HAuCl4·3H2O",
        "aliases": [
          "HAuCl4",
          "Au precursor"
        ],
        "formula": "HAuCl4·3H2O",
        "properties": {
          "concentration": {
            "value": 0.0125,
            "unit": "M"
          }
        }
      },
      {
        "id": "chem_NH4_2CO3",
        "type": "chemical",
        "name": "ammonium carbonate",
        "aliases": [],
        "formula": "(NH4)2CO3",
        "properties": {}
      },
      {
        "id": "chem_Au_Ti_75",
        "type": "chemical",
        "name": "Au/Ti-75",
        "aliases": [
          "Au/Ti - 75",
          "Au/Ti-75 catalyst"
        ],
        "formula": "Au/TiO2",
        "properties": {
          "Brunauer-Emmett-Teller surface area": {
            "value": 156.9,
            "unit": "m²/g"
          },
          "Au particle size (used)": {
            "value": 9.9,
            "unit": "nm"
          }
        },
        "related_images": [
          "0b9414a5b40dfc988db04904809da1af98596e4873f3426ba80fbb4720392934.jpg",
          "0de2da222f3452872337aebe34bb99cbf69bfa27483e21b9ca77cfc9e4677e03.jpg",
          "10c6d90713bbd3dedea298eec25db206029ef5cd329e6a0ebbe150b9dfa74f48.jpg",
          "244bd68751561bae2e41bb3ad9289f0421705013afc0655c888d09aa89692aee.jpg",
          "2c030f6ef8187390a3f1c3340ddded3a0f2a6d4a4466c7a4e0e5205281f74074.jpg",
          "311bf68a8a0ded4fa6e3a4efa00b2dc2337b5164762f2c33bb9bf553dfb21b43.jpg",
          "422b187fbc2b358e7b6fdbe50dee78cdd314b3b49e6f64a8daf48ccc3f4ed332.jpg",
          "544164caa9e84aa8dd2ed20e2de9ed51d1b78bc28ca85057bdf9d219ded06d25.jpg",
          "5b5933a6d2fd22cef2242635cce0fa0334ccafbeb2d87843c49fc934722684da.jpg",
          "5b74acb696108a22af3ace608456861fa13252af6f890e22d203f61a304e19ef.jpg",
          "62f3d08d6b3f436cd6bed1d5c76584bc25bf1561e7eef0f9d85898b1c2f55f87.jpg",
          "6335e239cb81f5c60e20c084c35e12f8452a87256b4d08ed2e185f049708f195.jpg",
          "68d518fb22b7150a8c7b32075c7c5f7434102ad8febb3a6161adb84eea2d1af8.jpg",
          "775a3b51afd5b1ca6335658cc4cd007317ff25e105dfd78cddaba6cadcaa9019.jpg",
          "7815df6b98ca08758b90e3649f52ffa80999c077fbc5b22bf79624977cf6edb4.jpg",
          "8d7b6a0811e5ad872d391a86220a0fd4fcfa10f605d8be39f0fc81375cd47287.jpg",
          "9ac5dadf58f8d0d6285a826453a39140a4eca693e17d4277b6ae645f863c9392.jpg",
          "9e445738ec2d80cab91a6203a81df69aea69d9fb61d9f79265459937e5deabb2.jpg",
          "a4feac1a1197f31f5bd877b552a538cbbc9820d6c9605fa63b052e37afbcd95a.jpg",
          "a794510ceb80b60bafc1c56c7402c6aad7b4bd798f97c3e61ae93a1bc516e1cb.jpg",
          "b39080d8abc44e75e59958baa893b9b2874f761467260edeaed834eb9b53e55a.jpg",
          "b443ae0303dbe8eef525ab95a34a4ba1f79a29d53427fb5589f71e42de440e93.jpg",
          "c4d6c9d7a8fd19858b462c8e428027ce1d77a6941d81fdc1ff57e62120c59abe.jpg",
          "c5c0c523521cd1444651ae3a62790503d2eae85a74ddbcf59aa416c95174e56d.jpg",
          "d130f15b2c570e1a8af03c1691eb646004f996fd106668a5bc7b1e04ad88d59f.jpg",
          "d693c35477edda9d182bbc053d4ccf7277e79f6a4e401b76fb0f07654abfd475.jpg",
          "d72e98b6cbd465a383606b6cc764878ca0d7c5421cb917b01c0680274116e24a.jpg",
          "e322ebcb421f3dd312561c41343eeb79e12f8be5fafc1a2ec22a9fdeae994297.jpg",
          "ea680118b5471ccb28e7dcedc16c28922885e7e0de4a48d72851171cce53a1bf.jpg",
          "fc3b1e6833093ab88e23fcf455b9ebadeb7a4ba74e4661cafec13ac6a26a3096.jpg",
          "fe4a8957d33776e0f9eb267dc21503614e7b1f53d479b2947d8bece4bd282583.jpg"
        ],
        "visual_evidence": [
          {
            "type": "characterization",
            "name": "Raman Spectrum",
            "properties": {
              "technique": "Raman spectroscopy",
              "x_axis": "Raman shift (cm⁻¹)",
              "y_axis": "Intensity (a.u.)",
              "range": "100-800 cm⁻¹",
              "extracted_from_image": "0b9414a5b40dfc988db04904809da1af98596e4873f3426ba80fbb4720392934.jpg"
            },
            "source_image_file": "0b9414a5b40dfc988db04904809da1af98596e4873f3426ba80fbb4720392934.jpg"
          },
          {
            "type": "chemical",
            "name": "Au",
            "properties": {
              "description": "Gold nanoparticles",
              "extracted_from_image": "0de2da222f3452872337aebe34bb99cbf69bfa27483e21b9ca77cfc9e4677e03.jpg"
            },
            "source_image_file": "0de2da222f3452872337aebe34bb99cbf69bfa27483e21b9ca77cfc9e4677e03.jpg"
          },
          {
            "type": "chemical",
            "name": "CO",
            "properties": {
              "description": "Carbon monoxide adsorbate",
              "extracted_from_image": "10c6d90713bbd3dedea298eec25db206029ef5cd329e6a0ebbe150b9dfa74f48.jpg"
            },
            "source_image_file": "10c6d90713bbd3dedea298eec25db206029ef5cd329e6a0ebbe150b9dfa74f48.jpg"
          },
          {
            "type": "chemical",
            "name": "CO",
            "properties": {
              "description": "Carbon monoxide gas",
              "extracted_from_image": "244bd68751561bae2e41bb3ad9289f0421705013afc0655c888d09aa89692aee.jpg"
            },
            "source_image_file": "244bd68751561bae2e41bb3ad9289f0421705013afc0655c888d09aa89692aee.jpg"
          },
          {
            "type": "chemical",
            "name": "Au/Ti-300",
            "properties": {
              "description": "Gold on TiO2 support with 300 ratio",
              "extracted_from_image": "2c030f6ef8187390a3f1c3340ddded3a0f2a6d4a4466c7a4e0e5205281f74074.jpg"
            },
            "source_image_file": "2c030f6ef8187390a3f1c3340ddded3a0f2a6d4a4466c7a4e0e5205281f74074.jpg"
          },
          {
            "type": "characterization",
            "name": "IR Spectrum 0 min",
            "properties": {
              "peaks": [
                2364,
                2340
              ],
              "time": "0 min",
              "extracted_from_image": "311bf68a8a0ded4fa6e3a4efa00b2dc2337b5164762f2c33bb9bf553dfb21b43.jpg"
            },
            "source_image_file": "311bf68a8a0ded4fa6e3a4efa00b2dc2337b5164762f2c33bb9bf553dfb21b43.jpg"
          },
          {
            "type": "characterization",
            "name": "TEM image",
            "properties": {
              "technique": "Transmission Electron Microscopy",
              "scale_bar": "50 nm",
              "label": "a",
              "caption": "Au/Ti-75 used",
              "extracted_from_image": "422b187fbc2b358e7b6fdbe50dee78cdd314b3b49e6f64a8daf48ccc3f4ed332.jpg"
            },
            "source_image_file": "422b187fbc2b358e7b6fdbe50dee78cdd314b3b49e6f64a8daf48ccc3f4ed332.jpg"
          },
          {
            "type": "element",
            "name": "Au",
            "properties": {
              "description": "Gold",
              "extracted_from_image": "544164caa9e84aa8dd2ed20e2de9ed51d1b78bc28ca85057bdf9d219ded06d25.jpg"
            },
            "source_image_file": "544164caa9e84aa8dd2ed20e2de9ed51d1b78bc28ca85057bdf9d219ded06d25.jpg"
          },
          {
            "type": "material",
            "name": "Nanofiber network",
            "properties": {
              "description": "Interwoven fibrous structure with bright spots indicating nanoparticles or features",
              "extracted_from_image": "5b5933a6d2fd22cef2242635cce0fa0334ccafbeb2d87843c49fc934722684da.jpg"
            },
            "source_image_file": "5b5933a6d2fd22cef2242635cce0fa0334ccafbeb2d87843c49fc934722684da.jpg"
          },
          {
            "type": "characterization",
            "name": "Raman Spectrum (1 min)",
            "properties": {
              "color": "red",
              "peaks": [
                2360,
                2362
              ],
              "extracted_from_image": "5b74acb696108a22af3ace608456861fa13252af6f890e22d203f61a304e19ef.jpg"
            },
            "source_image_file": "5b74acb696108a22af3ace608456861fa13252af6f890e22d203f61a304e19ef.jpg"
          },
          {
            "type": "chemical",
            "name": "Au/Ti-300 fresh",
            "properties": {
              "description": "Fresh Au/Ti catalyst with 300% Ti",
              "extracted_from_image": "62f3d08d6b3f436cd6bed1d5c76584bc25bf1561e7eef0f9d85898b1c2f55f87.jpg"
            },
            "source_image_file": "62f3d08d6b3f436cd6bed1d5c76584bc25bf1561e7eef0f9d85898b1c2f55f87.jpg"
          },
          {
            "type": "chemical",
            "name": "Au/TiO2",
            "properties": {
              "description": "Gold supported on TiO2 catalyst",
              "extracted_from_image": "6335e239cb81f5c60e20c084c35e12f8452a87256b4d08ed2e185f049708f195.jpg"
            },
            "source_image_file": "6335e239cb81f5c60e20c084c35e12f8452a87256b4d08ed2e185f049708f195.jpg"
          },
          {
            "type": "chemical",
            "name": "Au-75",
            "properties": {
              "description": "Au/TiO2 prepared at 75 (likely temperature)",
              "extracted_from_image": "6335e239cb81f5c60e20c084c35e12f8452a87256b4d08ed2e185f049708f195.jpg"
            },
            "source_image_file": "6335e239cb81f5c60e20c084c35e12f8452a87256b4d08ed2e185f049708f195.jpg"
          },
          {
            "type": "chemical",
            "name": "AuTi-75",
            "properties": {
              "description": "Gold-Titanium catalyst calcined at 75°C",
              "extracted_from_image": "68d518fb22b7150a8c7b32075c7c5f7434102ad8febb3a6161adb84eea2d1af8.jpg"
            },
            "source_image_file": "68d518fb22b7150a8c7b32075c7c5f7434102ad8febb3a6161adb84eea2d1af8.jpg"
          },
          {
            "type": "chemical",
            "name": "CO",
            "properties": {
              "description": "Carbon monoxide",
              "extracted_from_image": "775a3b51afd5b1ca6335658cc4cd007317ff25e105dfd78cddaba6cadcaa9019.jpg"
            },
            "source_image_file": "775a3b51afd5b1ca6335658cc4cd007317ff25e105dfd78cddaba6cadcaa9019.jpg"
          },
          {
            "type": "peak",
            "name": "Raman Peak at 149 cm⁻¹",
            "properties": {
              "position": 149,
              "units": "cm⁻¹",
              "intensity": "high",
              "color": "red",
              "extracted_from_image": "7815df6b98ca08758b90e3649f52ffa80999c077fbc5b22bf79624977cf6edb4.jpg"
            },
            "source_image_file": "7815df6b98ca08758b90e3649f52ffa80999c077fbc5b22bf79624977cf6edb4.jpg"
          },
          {
            "type": "characterization",
            "name": "CO adsorption spectrum",
            "properties": {
              "type": "IR spectrum",
              "title": "CO adsorption on Au-Ti5",
              "x_axis": "Wavenumber (cm⁻¹)",
              "y_axis": "Intensity (a.u.)",
              "range_x": [
                2000,
                2250
              ],
              "range_y": [
                0,
                0.1
              ],
              "extracted_from_image": "8d7b6a0811e5ad872d391a86220a0fd4fcfa10f605d8be39f0fc81375cd47287.jpg"
            },
            "source_image_file": "8d7b6a0811e5ad872d391a86220a0fd4fcfa10f605d8be39f0fc81375cd47287.jpg"
          },
          {
            "type": "chemical",
            "name": "Au/Ti-75 fresh",
            "properties": {
              "description": "Fresh Au/Ti catalyst calcined at 75°C",
              "extracted_from_image": "9ac5dadf58f8d0d6285a826453a39140a4eca693e17d4277b6ae645f863c9392.jpg"
            },
            "source_image_file": "9ac5dadf58f8d0d6285a826453a39140a4eca693e17d4277b6ae645f863c9392.jpg"
          },
          {
            "type": "chemical",
            "name": "O2",
            "properties": {
              "description": "Oxygen gas",
              "extracted_from_image": "9e445738ec2d80cab91a6203a81df69aea69d9fb61d9f79265459937e5deabb2.jpg"
            },
            "source_image_file": "9e445738ec2d80cab91a6203a81df69aea69d9fb61d9f79265459937e5deabb2.jpg"
          },
          {
            "type": "chemical",
            "name": "Au/TiO2",
            "properties": {
              "description": "Gold supported on TiO2 catalyst",
              "extracted_from_image": "a4feac1a1197f31f5bd877b552a538cbbc9820d6c9605fa63b052e37afbcd95a.jpg"
            },
            "source_image_file": "a4feac1a1197f31f5bd877b552a538cbbc9820d6c9605fa63b052e37afbcd95a.jpg"
          },
          {
            "type": "chemical",
            "name": "Au/Ti-75",
            "properties": {
              "description": "Gold on Titanium support calcined at 75°C",
              "extracted_from_image": "a794510ceb80b60bafc1c56c7402c6aad7b4bd798f97c3e61ae93a1bc516e1cb.jpg"
            },
            "source_image_file": "a794510ceb80b60bafc1c56c7402c6aad7b4bd798f97c3e61ae93a1bc516e1cb.jpg"
          },
          {
            "type": "chemical",
            "name": "AuTi-155",
            "properties": {
              "description": "Gold-Titanium material with 155 ratio",
              "extracted_from_image": "b39080d8abc44e75e59958baa893b9b2874f761467260edeaed834eb9b53e55a.jpg"
            },
            "source_image_file": "b39080d8abc44e75e59958baa893b9b2874f761467260edeaed834eb9b53e55a.jpg"
          },
          {
            "type": "process",
            "name": "N2 purging",
            "properties": {
              "description": "Nitrogen gas purging condition",
              "extracted_from_image": "b443ae0303dbe8eef525ab95a34a4ba1f79a29d53427fb5589f71e42de440e93.jpg"
            },
            "source_image_file": "b443ae0303dbe8eef525ab95a34a4ba1f79a29d53427fb5589f71e42de440e93.jpg"
          },
          {
            "type": "chemical",
            "name": "O2",
            "properties": {
              "description": "Oxygen gas used for purging",
              "extracted_from_image": "c4d6c9d7a8fd19858b462c8e428027ce1d77a6941d81fdc1ff57e62120c59abe.jpg"
            },
            "source_image_file": "c4d6c9d7a8fd19858b462c8e428027ce1d77a6941d81fdc1ff57e62120c59abe.jpg"
          },
          {
            "type": "characterization",
            "name": "TEM image",
            "properties": {
              "technique": "Transmission Electron Microscopy",
              "scale_bar": "5 nm",
              "label": "d",
              "caption": "Au/Ti-300 used",
              "extracted_from_image": "c5c0c523521cd1444651ae3a62790503d2eae85a74ddbcf59aa416c95174e56d.jpg"
            },
            "source_image_file": "c5c0c523521cd1444651ae3a62790503d2eae85a74ddbcf59aa416c95174e56d.jpg"
          },
          {
            "type": "chemical",
            "name": "TiO2-109-4921",
            "properties": {
              "description": "Titanium dioxide reference material, catalog or batch 109-4921",
              "extracted_from_image": "d130f15b2c570e1a8af03c1691eb646004f996fd106668a5bc7b1e04ad88d59f.jpg"
            },
            "source_image_file": "d130f15b2c570e1a8af03c1691eb646004f996fd106668a5bc7b1e04ad88d59f.jpg"
          },
          {
            "type": "chemical",
            "name": "N2",
            "properties": {
              "description": "Nitrogen gas used for purging",
              "extracted_from_image": "d693c35477edda9d182bbc053d4ccf7277e79f6a4e401b76fb0f07654abfd475.jpg"
            },
            "source_image_file": "d693c35477edda9d182bbc053d4ccf7277e79f6a4e401b76fb0f07654abfd475.jpg"
          },
          {
            "type": "chemical",
            "name": "CO",
            "properties": {
              "description": "Carbon monoxide gas",
              "extracted_from_image": "d72e98b6cbd465a383606b6cc764878ca0d7c5421cb917b01c0680274116e24a.jpg"
            },
            "source_image_file": "d72e98b6cbd465a383606b6cc764878ca0d7c5421cb917b01c0680274116e24a.jpg"
          },
          {
            "type": "chemical",
            "name": "CO",
            "properties": {
              "description": "Carbon monoxide adsorbate",
              "extracted_from_image": "e322ebcb421f3dd312561c41343eeb79e12f8be5fafc1a2ec22a9fdeae994297.jpg"
            },
            "source_image_file": "e322ebcb421f3dd312561c41343eeb79e12f8be5fafc1a2ec22a9fdeae994297.jpg"
          },
          {
            "type": "characterization",
            "name": "High-Resolution TEM (HRTEM)",
            "properties": {
              "technique": "TEM",
              "description": "image showing nanostructure with lattice fringes",
              "scale": "20 nm",
              "extracted_from_image": "ea680118b5471ccb28e7dcedc16c28922885e7e0de4a48d72851171cce53a1bf.jpg"
            },
            "source_image_file": "ea680118b5471ccb28e7dcedc16c28922885e7e0de4a48d72851171cce53a1bf.jpg"
          },
          {
            "type": "characterization",
            "name": "Raman Spectrum",
            "properties": {
              "technique": "Raman spectroscopy",
              "unit": "Intensity (a.u.)",
              "x_axis": "Wavenumber (cm⁻¹)",
              "range": "2250 to 2050 cm⁻¹",
              "extracted_from_image": "fc3b1e6833093ab88e23fcf455b9ebadeb7a4ba74e4661cafec13ac6a26a3096.jpg"
            },
            "source_image_file": "fc3b1e6833093ab88e23fcf455b9ebadeb7a4ba74e4661cafec13ac6a26a3096.jpg"
          },
          {
            "type": "chemical",
            "name": "Au-Ti-75",
            "properties": {
              "description": "Gold-Titanium catalyst calcined at 75°C",
              "extracted_from_image": "fe4a8957d33776e0f9eb267dc21503614e7b1f53d479b2947d8bece4bd282583.jpg"
            },
            "source_image_file": "fe4a8957d33776e0f9eb267dc21503614e7b1f53d479b2947d8bece4bd282583.jpg"
          }
        ]
      },
      {
        "id": "chem_Au_Ti_300",
        "type": "chemical",
        "name": "Au/Ti-300",
        "aliases": [
          "Au/Ti - 300",
          "Au/Ti-300 catalyst"
        ],
        "formula": "Au/TiO2",
        "properties": {
          "Brunauer-Emmett-Teller surface area": {
            "value": 124.5,
            "unit": "m²/g"
          },
          "Au particle size (fresh)": {
            "value": 5.6,
            "unit": "nm"
          },
          "Au particle size (used)": {
            "value": 6.5,
            "unit": "nm"
          }
        },
        "related_images": [
          "0b9414a5b40dfc988db04904809da1af98596e4873f3426ba80fbb4720392934.jpg",
          "0de2da222f3452872337aebe34bb99cbf69bfa27483e21b9ca77cfc9e4677e03.jpg",
          "10c6d90713bbd3dedea298eec25db206029ef5cd329e6a0ebbe150b9dfa74f48.jpg",
          "244bd68751561bae2e41bb3ad9289f0421705013afc0655c888d09aa89692aee.jpg",
          "2c030f6ef8187390a3f1c3340ddded3a0f2a6d4a4466c7a4e0e5205281f74074.jpg",
          "311bf68a8a0ded4fa6e3a4efa00b2dc2337b5164762f2c33bb9bf553dfb21b43.jpg",
          "422b187fbc2b358e7b6fdbe50dee78cdd314b3b49e6f64a8daf48ccc3f4ed332.jpg",
          "544164caa9e84aa8dd2ed20e2de9ed51d1b78bc28ca85057bdf9d219ded06d25.jpg",
          "5b5933a6d2fd22cef2242635cce0fa0334ccafbeb2d87843c49fc934722684da.jpg",
          "5b74acb696108a22af3ace608456861fa13252af6f890e22d203f61a304e19ef.jpg",
          "62f3d08d6b3f436cd6bed1d5c76584bc25bf1561e7eef0f9d85898b1c2f55f87.jpg",
          "6335e239cb81f5c60e20c084c35e12f8452a87256b4d08ed2e185f049708f195.jpg",
          "68d518fb22b7150a8c7b32075c7c5f7434102ad8febb3a6161adb84eea2d1af8.jpg",
          "775a3b51afd5b1ca6335658cc4cd007317ff25e105dfd78cddaba6cadcaa9019.jpg",
          "7815df6b98ca08758b90e3649f52ffa80999c077fbc5b22bf79624977cf6edb4.jpg",
          "8d7b6a0811e5ad872d391a86220a0fd4fcfa10f605d8be39f0fc81375cd47287.jpg",
          "9ac5dadf58f8d0d6285a826453a39140a4eca693e17d4277b6ae645f863c9392.jpg",
          "9e445738ec2d80cab91a6203a81df69aea69d9fb61d9f79265459937e5deabb2.jpg",
          "a4feac1a1197f31f5bd877b552a538cbbc9820d6c9605fa63b052e37afbcd95a.jpg",
          "a794510ceb80b60bafc1c56c7402c6aad7b4bd798f97c3e61ae93a1bc516e1cb.jpg",
          "b39080d8abc44e75e59958baa893b9b2874f761467260edeaed834eb9b53e55a.jpg",
          "b443ae0303dbe8eef525ab95a34a4ba1f79a29d53427fb5589f71e42de440e93.jpg",
          "c4d6c9d7a8fd19858b462c8e428027ce1d77a6941d81fdc1ff57e62120c59abe.jpg",
          "c5c0c523521cd1444651ae3a62790503d2eae85a74ddbcf59aa416c95174e56d.jpg",
          "d130f15b2c570e1a8af03c1691eb646004f996fd106668a5bc7b1e04ad88d59f.jpg",
          "d693c35477edda9d182bbc053d4ccf7277e79f6a4e401b76fb0f07654abfd475.jpg",
          "d72e98b6cbd465a383606b6cc764878ca0d7c5421cb917b01c0680274116e24a.jpg",
          "e322ebcb421f3dd312561c41343eeb79e12f8be5fafc1a2ec22a9fdeae994297.jpg",
          "ea680118b5471ccb28e7dcedc16c28922885e7e0de4a48d72851171cce53a1bf.jpg",
          "fc2b051af4238865cc213351b558d3ee652ef223355c4fc6ac948054053bd94f.jpg",
          "fc3b1e6833093ab88e23fcf455b9ebadeb7a4ba74e4661cafec13ac6a26a3096.jpg",
          "fe4a8957d33776e0f9eb267dc21503614e7b1f53d479b2947d8bece4bd282583.jpg"
        ],
        "visual_evidence": [
          {
            "type": "chemical",
            "name": "Au/Ti-300",
            "properties": {
              "description": "Gold on Titanium catalyst prepared at 300°C",
              "extracted_from_image": "0b9414a5b40dfc988db04904809da1af98596e4873f3426ba80fbb4720392934.jpg"
            },
            "source_image_file": "0b9414a5b40dfc988db04904809da1af98596e4873f3426ba80fbb4720392934.jpg"
          },
          {
            "type": "chemical",
            "name": "Au/Ti-75",
            "properties": {
              "description": "Gold supported on Ti-75 material",
              "extracted_from_image": "0de2da222f3452872337aebe34bb99cbf69bfa27483e21b9ca77cfc9e4677e03.jpg"
            },
            "source_image_file": "0de2da222f3452872337aebe34bb99cbf69bfa27483e21b9ca77cfc9e4677e03.jpg"
          },
          {
            "type": "chemical",
            "name": "AuTi-300",
            "properties": {
              "description": "Gold-Titanium catalyst annealed at 300°C",
              "extracted_from_image": "10c6d90713bbd3dedea298eec25db206029ef5cd329e6a0ebbe150b9dfa74f48.jpg"
            },
            "source_image_file": "10c6d90713bbd3dedea298eec25db206029ef5cd329e6a0ebbe150b9dfa74f48.jpg"
          },
          {
            "type": "chemical",
            "name": "Au/Ti-300",
            "properties": {
              "description": "Gold catalyst supported on Ti-300",
              "extracted_from_image": "244bd68751561bae2e41bb3ad9289f0421705013afc0655c888d09aa89692aee.jpg"
            },
            "source_image_file": "244bd68751561bae2e41bb3ad9289f0421705013afc0655c888d09aa89692aee.jpg"
          },
          {
            "type": "chemical",
            "name": "Au/Ti-75",
            "properties": {
              "description": "Gold on TiO2 support with 75 ratio",
              "extracted_from_image": "2c030f6ef8187390a3f1c3340ddded3a0f2a6d4a4466c7a4e0e5205281f74074.jpg"
            },
            "source_image_file": "2c030f6ef8187390a3f1c3340ddded3a0f2a6d4a4466c7a4e0e5205281f74074.jpg"
          },
          {
            "type": "chemical",
            "name": "Au-Ti3O",
            "properties": {
              "description": "Gold-Titanium oxide material",
              "extracted_from_image": "311bf68a8a0ded4fa6e3a4efa00b2dc2337b5164762f2c33bb9bf553dfb21b43.jpg"
            },
            "source_image_file": "311bf68a8a0ded4fa6e3a4efa00b2dc2337b5164762f2c33bb9bf553dfb21b43.jpg"
          },
          {
            "type": "chemical",
            "name": "Au/Ti-75",
            "properties": {
              "description": "Gold supported on Ti-75 material",
              "extracted_from_image": "422b187fbc2b358e7b6fdbe50dee78cdd314b3b49e6f64a8daf48ccc3f4ed332.jpg"
            },
            "source_image_file": "422b187fbc2b358e7b6fdbe50dee78cdd314b3b49e6f64a8daf48ccc3f4ed332.jpg"
          },
          {
            "type": "chemical",
            "name": "Au/Ti-300",
            "properties": {
              "description": "Gold supported on Ti-300 material",
              "extracted_from_image": "544164caa9e84aa8dd2ed20e2de9ed51d1b78bc28ca85057bdf9d219ded06d25.jpg"
            },
            "source_image_file": "544164caa9e84aa8dd2ed20e2de9ed51d1b78bc28ca85057bdf9d219ded06d25.jpg"
          },
          {
            "type": "characterization",
            "name": "SEM image",
            "properties": {
              "label": "d",
              "technique": "SEM",
              "scale_bar": "20 nm",
              "extracted_from_image": "5b5933a6d2fd22cef2242635cce0fa0334ccafbeb2d87843c49fc934722684da.jpg"
            },
            "source_image_file": "5b5933a6d2fd22cef2242635cce0fa0334ccafbeb2d87843c49fc934722684da.jpg"
          },
          {
            "type": "chemical",
            "name": "AuTi-75",
            "properties": {
              "description": "Gold-Titanium alloy or composite with 75% Ti composition",
              "extracted_from_image": "5b74acb696108a22af3ace608456861fa13252af6f890e22d203f61a304e19ef.jpg"
            },
            "source_image_file": "5b74acb696108a22af3ace608456861fa13252af6f890e22d203f61a304e19ef.jpg"
          },
          {
            "type": "chemical",
            "name": "Au/Ti-75 fresh",
            "properties": {
              "description": "Fresh Au/Ti catalyst with 75% Ti",
              "extracted_from_image": "62f3d08d6b3f436cd6bed1d5c76584bc25bf1561e7eef0f9d85898b1c2f55f87.jpg"
            },
            "source_image_file": "62f3d08d6b3f436cd6bed1d5c76584bc25bf1561e7eef0f9d85898b1c2f55f87.jpg"
          },
          {
            "type": "chemical",
            "name": "Au-300",
            "properties": {
              "description": "Au/TiO2 prepared at 300 (likely temperature)",
              "extracted_from_image": "6335e239cb81f5c60e20c084c35e12f8452a87256b4d08ed2e185f049708f195.jpg"
            },
            "source_image_file": "6335e239cb81f5c60e20c084c35e12f8452a87256b4d08ed2e185f049708f195.jpg"
          },
          {
            "type": "chemical",
            "name": "AuTi-300",
            "properties": {
              "description": "Gold-Titanium catalyst calcined at 300°C",
              "extracted_from_image": "68d518fb22b7150a8c7b32075c7c5f7434102ad8febb3a6161adb84eea2d1af8.jpg"
            },
            "source_image_file": "68d518fb22b7150a8c7b32075c7c5f7434102ad8febb3a6161adb84eea2d1af8.jpg"
          },
          {
            "type": "chemical",
            "name": "Au/Ti-75",
            "properties": {
              "description": "Gold on Titanium catalyst with 75% Ti content",
              "extracted_from_image": "775a3b51afd5b1ca6335658cc4cd007317ff25e105dfd78cddaba6cadcaa9019.jpg"
            },
            "source_image_file": "775a3b51afd5b1ca6335658cc4cd007317ff25e105dfd78cddaba6cadcaa9019.jpg"
          },
          {
            "type": "characterization",
            "name": "Raman Spectrum",
            "properties": {
              "label": "d",
              "x_axis": "Raman shift (cm⁻¹)",
              "y_axis": "Intensity (a.u.)",
              "range_x": [
                30,
                250
              ],
              "extracted_from_image": "7815df6b98ca08758b90e3649f52ffa80999c077fbc5b22bf79624977cf6edb4.jpg"
            },
            "source_image_file": "7815df6b98ca08758b90e3649f52ffa80999c077fbc5b22bf79624977cf6edb4.jpg"
          },
          {
            "type": "chemical",
            "name": "Au-Ti5",
            "properties": {
              "description": "Gold on Titanium (likely TiO2) catalyst material",
              "extracted_from_image": "8d7b6a0811e5ad872d391a86220a0fd4fcfa10f605d8be39f0fc81375cd47287.jpg"
            },
            "source_image_file": "8d7b6a0811e5ad872d391a86220a0fd4fcfa10f605d8be39f0fc81375cd47287.jpg"
          },
          {
            "type": "chemical",
            "name": "Au/Ti-300 fresh",
            "properties": {
              "description": "Fresh Au/Ti catalyst calcined at 300°C",
              "extracted_from_image": "9ac5dadf58f8d0d6285a826453a39140a4eca693e17d4277b6ae645f863c9392.jpg"
            },
            "source_image_file": "9ac5dadf58f8d0d6285a826453a39140a4eca693e17d4277b6ae645f863c9392.jpg"
          },
          {
            "type": "chemical",
            "name": "Au-TiO2",
            "properties": {
              "description": "Gold on TiO2 catalyst",
              "extracted_from_image": "9e445738ec2d80cab91a6203a81df69aea69d9fb61d9f79265459937e5deabb2.jpg"
            },
            "source_image_file": "9e445738ec2d80cab91a6203a81df69aea69d9fb61d9f79265459937e5deabb2.jpg"
          },
          {
            "type": "chemical",
            "name": "Au/Ti-300",
            "properties": {
              "description": "Au on TiO2 calcined at 300°C or similar",
              "extracted_from_image": "a4feac1a1197f31f5bd877b552a538cbbc9820d6c9605fa63b052e37afbcd95a.jpg"
            },
            "source_image_file": "a4feac1a1197f31f5bd877b552a538cbbc9820d6c9605fa63b052e37afbcd95a.jpg"
          },
          {
            "type": "chemical",
            "name": "Au/Ti-300",
            "properties": {
              "description": "Gold on Titanium support calcined at 300°C",
              "extracted_from_image": "a794510ceb80b60bafc1c56c7402c6aad7b4bd798f97c3e61ae93a1bc516e1cb.jpg"
            },
            "source_image_file": "a794510ceb80b60bafc1c56c7402c6aad7b4bd798f97c3e61ae93a1bc516e1cb.jpg"
          },
          {
            "type": "chemical",
            "name": "AuTi-75",
            "properties": {
              "description": "Gold-Titanium material with 75 ratio",
              "extracted_from_image": "b39080d8abc44e75e59958baa893b9b2874f761467260edeaed834eb9b53e55a.jpg"
            },
            "source_image_file": "b39080d8abc44e75e59958baa893b9b2874f761467260edeaed834eb9b53e55a.jpg"
          },
          {
            "type": "chemical",
            "name": "Au-Ti75",
            "properties": {
              "description": "Gold-Titanium alloy or composite with 75% Ti composition",
              "extracted_from_image": "b443ae0303dbe8eef525ab95a34a4ba1f79a29d53427fb5589f71e42de440e93.jpg"
            },
            "source_image_file": "b443ae0303dbe8eef525ab95a34a4ba1f79a29d53427fb5589f71e42de440e93.jpg"
          },
          {
            "type": "chemical",
            "name": "Au-Ti75",
            "properties": {
              "description": "Gold-Titanium material with 75% Ti composition",
              "extracted_from_image": "c4d6c9d7a8fd19858b462c8e428027ce1d77a6941d81fdc1ff57e62120c59abe.jpg"
            },
            "source_image_file": "c4d6c9d7a8fd19858b462c8e428027ce1d77a6941d81fdc1ff57e62120c59abe.jpg"
          },
          {
            "type": "chemical",
            "name": "Au/Ti-300",
            "properties": {
              "description": "Gold supported on Ti-300 material",
              "extracted_from_image": "c5c0c523521cd1444651ae3a62790503d2eae85a74ddbcf59aa416c95174e56d.jpg"
            },
            "source_image_file": "c5c0c523521cd1444651ae3a62790503d2eae85a74ddbcf59aa416c95174e56d.jpg"
          },
          {
            "type": "chemical",
            "name": "Au/Ti-75",
            "properties": {
              "description": "Gold supported on Ti-75 material",
              "extracted_from_image": "d130f15b2c570e1a8af03c1691eb646004f996fd106668a5bc7b1e04ad88d59f.jpg"
            },
            "source_image_file": "d130f15b2c570e1a8af03c1691eb646004f996fd106668a5bc7b1e04ad88d59f.jpg"
          },
          {
            "type": "chemical",
            "name": "Au-Ti75",
            "properties": {
              "description": "Gold-Titanium alloy or material with 75% Ti composition",
              "extracted_from_image": "d693c35477edda9d182bbc053d4ccf7277e79f6a4e401b76fb0f07654abfd475.jpg"
            },
            "source_image_file": "d693c35477edda9d182bbc053d4ccf7277e79f6a4e401b76fb0f07654abfd475.jpg"
          },
          {
            "type": "chemical",
            "name": "AuTi-75",
            "properties": {
              "description": "Gold-Titanium catalyst with 75% Ti composition",
              "extracted_from_image": "d72e98b6cbd465a383606b6cc764878ca0d7c5421cb917b01c0680274116e24a.jpg"
            },
            "source_image_file": "d72e98b6cbd465a383606b6cc764878ca0d7c5421cb917b01c0680274116e24a.jpg"
          },
          {
            "type": "chemical",
            "name": "Au",
            "properties": {
              "description": "Gold nanoparticle or surface",
              "extracted_from_image": "e322ebcb421f3dd312561c41343eeb79e12f8be5fafc1a2ec22a9fdeae994297.jpg"
            },
            "source_image_file": "e322ebcb421f3dd312561c41343eeb79e12f8be5fafc1a2ec22a9fdeae994297.jpg"
          },
          {
            "type": "image",
            "name": "TEM image labeled b",
            "properties": {
              "label": "b",
              "scale_bar": "20 nm",
              "extracted_from_image": "ea680118b5471ccb28e7dcedc16c28922885e7e0de4a48d72851171cce53a1bf.jpg"
            },
            "source_image_file": "ea680118b5471ccb28e7dcedc16c28922885e7e0de4a48d72851171cce53a1bf.jpg"
          },
          {
            "type": "chemical",
            "name": "Au/Ti-300",
            "properties": {
              "description": "Gold on Titanium-300 material",
              "extracted_from_image": "fc2b051af4238865cc213351b558d3ee652ef223355c4fc6ac948054053bd94f.jpg"
            },
            "source_image_file": "fc2b051af4238865cc213351b558d3ee652ef223355c4fc6ac948054053bd94f.jpg"
          },
          {
            "type": "chemical",
            "name": "Au-Ti-75",
            "properties": {
              "description": "Gold-Titanium alloy or composite with 75% Ti composition",
              "extracted_from_image": "fc3b1e6833093ab88e23fcf455b9ebadeb7a4ba74e4661cafec13ac6a26a3096.jpg"
            },
            "source_image_file": "fc3b1e6833093ab88e23fcf455b9ebadeb7a4ba74e4661cafec13ac6a26a3096.jpg"
          },
          {
            "type": "chemical",
            "name": "Au-Ti-300",
            "properties": {
              "description": "Gold-Titanium catalyst calcined at 300°C",
              "extracted_from_image": "fe4a8957d33776e0f9eb267dc21503614e7b1f53d479b2947d8bece4bd282583.jpg"
            },
            "source_image_file": "fe4a8957d33776e0f9eb267dc21503614e7b1f53d479b2947d8bece4bd282583.jpg"
          }
        ]
      },
      {
        "id": "synth_step_1",
        "type": "synthesis",
        "name": "Hydrothermal Titania Nanotubes Synthesis",
        "procedure": "2 g of anatase powder was dissolved in 70 mL of 10 M NaOH solution. The mixture was stirred for 1 h at room temperature and then transferred to a 100 mL Teflon bottle. This bottle was sealed in a stainless steel autoclave and held at 130°C for 24 h. After cooling down to the room temperature, the as-obtained products were filtered and washed initially with deionized water and then washed with 2 L of 0.2 M HCl aqueous solution followed by deionized water until the pH reached a neutral value. The resulting products were dried at 80°C for 18 h and then grinded in a mortar. Finally, the powders were calcined at 400°C for 4 h (ramping rate: 2°C/min).",
        "unit_operations": [
          {
            "id": "unit_op_1.1",
            "name": "Dissolution and Mixing",
            "method": "Stirring",
            "conditions": {
              "time": {
                "value": 1,
                "unit": "h"
              }
            },
            "procedure_snippet": "2 g of anatase powder was dissolved in 70 mL of 10 M NaOH solution. The mixture was stirred for 1 h at room temperature"
          },
          {
            "id": "unit_op_1.2",
            "name": "Hydrothermal Treatment",
            "method": "Autoclave",
            "conditions": {
              "temperature": {
                "value": 130,
                "unit": "°C"
              },
              "time": {
                "value": 24,
                "unit": "h"
              }
            },
            "procedure_snippet": "then transferred to a 100 mL Teflon bottle. This bottle was sealed in a stainless steel autoclave and held at 130°C for 24 h"
          },
          {
            "id": "unit_op_1.3",
            "name": "Washing",
            "method": "Filtration",
            "conditions": {},
            "procedure_snippet": "the as-obtained products were filtered and washed initially with deionized water and then washed with 2 L of 0.2 M HCl aqueous solution followed by deionized water until the pH reached a neutral value"
          },
          {
            "id": "unit_op_1.4",
            "name": "Drying",
            "method": "Oven Drying",
            "conditions": {
              "temperature": {
                "value": 80,
                "unit": "°C"
              },
              "time": {
                "value": 18,
                "unit": "h"
              }
            },
            "procedure_snippet": "The resulting products were dried at 80°C for 18 h and then grinded in a mortar"
          },
          {
            "id": "unit_op_1.5",
            "name": "Calcination",
            "method": "Calcination",
            "conditions": {
              "temperature": {
                "value": 400,
                "unit": "°C"
              },
              "time": {
                "value": 4,
                "unit": "h"
              },
              "ramping_rate": {
                "value": 2,
                "unit": "°C/min"
              }
            },
            "procedure_snippet": "Finally, the powders were calcined at 400°C for 4 h (ramping rate: 2°C/min)"
          }
        ],
        "method": "Hydrothermal Synthesis",
        "conditions": {
          "temperature": {
            "value": 130,
            "unit": "°C"
          },
          "time": {
            "value": 24,
            "unit": "h"
          }
        },
